Repository: unitsec/DrSai-Rongzai

# DrSai-Rongzai

DrSai-Rongzai is a deployable worker + UI project for powder neutron diffraction refinement workflows.

This repository now supports local login/registration by default and removes hard dependency on SSO page flow.

## 1. Architecture

```mermaid
flowchart LR
	A[Browser] --> B[DrSai UI backend : 8081]
	B --> C[Worker : 42812]
	C --> D[MCP Tool Server : 42501/sse]
	C --> E[Model Gateway]
```

Main runtime entrypoints:
- Worker entry: run_agent.py
- UI entry: run_ui.py
- Tool startup script: start_tools.sh
- Frontend source: webui/frontend

## Open Source Notice (GSAS-II)

This repository includes GSAS-II open-source source code under `tools/GSAS-II-master` for diffraction workflow integration.
The GSAS-II license text bundled in this repository is available at `tools/GSAS-II-master/LICENSE`.

GSAS-II is a third-party project. The copyright and license of GSAS-II belong to its original authors and maintainers.

When you redistribute this repository, please:
- keep the original GSAS-II license and copyright notices;
- comply with all license terms of GSAS-II;
- clearly indicate that GSAS-II is a third-party dependency included for integration convenience.

## 2. Prerequisites

- Linux server (recommended)
- Python 3.10+ (3.11 recommended)
- Conda (Miniconda or Anaconda)
- Node.js 18+ and Yarn 1.x
- Network access to your model gateway and MCP service

## 3. Quick Start (Local Server)

### 3.1 Clone and create environment

```bash
git clone <your-repo-url> DrSai-Rongzai
cd DrSai-Rongzai

conda create -n drsai-rongzai python=3.11
conda activate drsai-rongzai
pip install -r requirements.txt

conda create -n gsas2_py311 python=3.11 -y
conda activate gsas2_py311
cd DrSai-Rongzai/tools/GSAS-II-master
pip install -r requirements.txt
```

# Rongzai agent: raw refinement data supporting the manuscript

Raw data of the Rietveld refinements reported in *Rongzai agent: A Large Language Model-Based
Autonomous Assistant for Rietveld Refinement of Neutron Diffraction Data*: the measured patterns and
their refinement inputs, and the GSAS-II refinements produced by the agent and by the two human
specialists.

Archived release **v2-r1** - version DOI 10.5281/zenodo.23883832, concept DOI 10.5281/zenodo.23883831.
Source code: https://github.com/unitsec/DrSai-Rongzai

## Contents

| folder | contents |
| --- | --- |
| `01_sample_inputs/` | per-sample refinement inputs: measured diffraction data (`.gsa`/`.dat`),
instrument parameters (`.instprm`), crystal structure (`.cif`), `description.txt` and
reference-material notes |
| `02_agent_runs/` | one folder per agent run: `deepseek-v4-pro-agent1` ... `-agent5` (the five
repeat runs of every sample), `no-expert-knowledge` (the zero-knowledge control), `ablation`,
`temperature-sensitivity` (Si), `prompt-sensitivity` (Si) and `detector-robustness` (Si); each
folder holds the GSAS-II project (`.gpx`), its listing (`.lst`), the refined structure (`.cif`) and,
where no project file could be exported, `rwp-summary.txt` |
| `03_specialist_runs/` | the human specialists' GSAS-II projects, listings and refined structures:
`humanRefine1` and `humanRefine2` for five samples each, and `specialist_runs_in_sample_dir` for the
remaining four |
| `README.md`, `MANIFEST.csv` | this file, and a manifest listing every archived file with its size |

## Sample naming

| folder | sample |
| --- | --- |
| `0-Si` | Si (NIST SRM 640g) |
| `1-LaB6` | LaB6 (NIST SRM 660c) |
| `2-zeolite` | Zeolite |
| `3-LiNi0.9Co0.05Mn0.05O2` | NCM90, LiNi0.9Co0.05Mn0.05O2 |
| `4-NaNi0.33Mn0.33Fe0.33O2` | NFM, NaNi0.33Mn0.33Fe0.33O2 |
| `5-BaFeO3` | BaFeO3 |
| `6-BaCO3` | BaCO3 |
| `7-Y2O3` | Y2O3 |
| `8-Y2O3-BaCO3` | Y2O3-BaCO3 |

## The three prompt variants (`0-Si/prompt-sensitivity`)

`prompt-1-refine-with-gsasii` = ``please refine this neutron powder diffraction data with GSAS-II'';
`prompt-2-refine-uploaded-data` = ``refine the neutron powder diffraction data I uploaded with
GSAS-II''; `prompt-3-gsas-refinement` = ``carry out a GSAS refinement of the neutron powder
diffraction data I uploaded''.

## How to inspect the refinements

Open any `.gpx` file in GSAS-II to see the full refinement: the parameter history, the observed,
calculated and difference patterns, and the agreement factors of the final step. The matching `.lst`
file is the plain-text GSAS-II listing of the same refinement, and the refined structure is exported
as `.cif`.

## Notes

- Intermediate GSAS-II backups (`*.bak0.gpx`, ...) were not archived; the project files of every run
  are included.
- The patterns were measured at CSNS (MPI, TREND) and ISIS (POLARIS); please cite the original
  facility data sources when reusing the raw patterns.

## Citation

If you use these data, please cite the manuscript and this archived release
(DOI 10.5281/zenodo.23883832).

File: data/02_agent_runs/5-BaFeO3/no-expert-knowledge/refinement_summary.txt
============================================================
BFO (BaFeO3-12R) 中子衍射 Rietveld 精修结果报告
============================================================

样品: 12R-BaFeO3 (C 2/m 空间群)
衍射数据: Bank_3_3col.dat (TOF中子衍射, Bank 3)
仪器参数: Bank3.instprm
初始结构: BFO-vesta.cif

任务开始时间: 2026-10-10 16:37:20
最终精修完成时间: 2026-10-10 16:44:17
总耗时: 约6分57秒

------------------------------------------------------------
精修过程逐轮记录
------------------------------------------------------------
Round 1 (Scale因子):     Rwp=12.38%, chi2=178810, GOF=8.51
Round 2 (Background):    Rwp=11.16%, chi2=145231, GOF=7.68
Round 3 (Cell晶胞参数):  Rwp=10.17%, chi2=120763, GOF=7.01
Round 4 (Alpha仪器):     Rwp=4.82%,  chi2=27141,  GOF=3.32
Round 5 (Beta+Sig仪器):  Rwp=3.73%,  chi2=16231,  GOF=2.57
Round 6 (Atoms X位置):   Rwp=3.37%,  chi2=13286,  GOF=2.34
Round 7 (Atoms XU+Uiso): Rwp=3.32%,  chi2=12864,  GOF=2.30

------------------------------------------------------------
最终精修参数 (Round 7)
------------------------------------------------------------
晶胞参数 (C 2/m):
  a = 9.8583 Å  (esd: 0.0236)
  b = 5.6836 Å  (esd: 0.0050)
  c = 9.8664 Å  (esd: 0.0235)
  beta = 109.286° (esd: 0.047)
  Volume = 521.79 Å³

原子坐标与Uiso:
  BA1  (4i):  x=0.2983, z=0.8610, Uiso=-0.00501
  BA2  (4i):  x=0.1315, z=0.3852, Uiso=0.00643
  FE1  (2a):  x=0.0000, z=0.0000, Uiso=0.00607
  FE2  (2d):  x=0.0000, z=0.5000, Uiso=0.00328
  FE3  (4i):  x=0.4055, z=0.2201, Uiso=0.00532
  O1   (4i):  x=0.6134, z=0.3675, Uiso=0.01335
  O2   (8j):  x=0.6190, y=0.2226, z=0.6190, Uiso=0.00654
  O3   (4i):  x=0.7870, z=0.8885, Uiso=0.00897
  O4   (8j):  x=0.4688, y=0.2491, z=0.1280, Uiso=0.00580

最终拟合指标:
  Rwp = 3.32%
  Rp = 2.52%
  RF = 6.47%
  RF² = 18.96%
  GOF = 2.30
  Durbin-Watson = 0.430

------------------------------------------------------------
质量评估
------------------------------------------------------------
✓ Rwp 从初始 12.38% 显著下降至 3.32%
✓ 晶胞参数在合理范围内 (a≈c≈9.86Å, b≈5.68Å)
✓ 大多数原子 Uiso 值为正值且物理合理
⚠ BA1 的 Uiso 为负值 (-0.00501)，可能表明该位置存在模型缺陷
⚠ alpha 参数值异常增大至 4.3，与背景函数 A2 高度相关 (99.25%)
⚠ sig-0 参数增长较大，提示峰宽模型可能需要进一步约束
⚠ GOF=2.30 仍然偏高，理想值应接近1.0

建议:
1. 可考虑固定 BA1 的 Uiso 为小正值再修一轮
2. 可对 alpha 参数施加约束或回退到较小值
3. 可尝试加入键长/键角约束改善结构合理性
============================================================
