Repository: unitsec/DrSai-Rongzai

# DrSai-Rongzai

DrSai-Rongzai is a deployable worker + UI project for powder neutron diffraction refinement workflows.

This repository now supports local login/registration by default and removes hard dependency on SSO page flow.

## 1. Architecture

```mermaid
flowchart LR
	A[Browser] --> B[DrSai UI backend : 8081]
	B --> C[Worker : 42812]
	C --> D[MCP Tool Server : 42501/sse]
	C --> E[Model Gateway]
```

Main runtime entrypoints:
- Worker entry: run_agent.py
- UI entry: run_ui.py
- Tool startup script: start_tools.sh
- Frontend source: webui/frontend

## Open Source Notice (GSAS-II)

This repository includes GSAS-II open-source source code under `tools/GSAS-II-master` for diffraction workflow integration.
The GSAS-II license text bundled in this repository is available at `tools/GSAS-II-master/LICENSE`.

GSAS-II is a third-party project. The copyright and license of GSAS-II belong to its original authors and maintainers.

When you redistribute this repository, please:
- keep the original GSAS-II license and copyright notices;
- comply with all license terms of GSAS-II;
- clearly indicate that GSAS-II is a third-party dependency included for integration convenience.

## 2. Prerequisites

- Linux server (recommended)
- Python 3.10+ (3.11 recommended)
- Conda (Miniconda or Anaconda)
- Node.js 18+ and Yarn 1.x
- Network access to your model gateway and MCP service

## 3. Quick Start (Local Server)

### 3.1 Clone and create environment

```bash
git clone <your-repo-url> DrSai-Rongzai
cd DrSai-Rongzai

conda create -n drsai-rongzai python=3.11
conda activate drsai-rongzai
pip install -r requirements.txt

conda create -n gsas2_py311 python=3.11 -y
conda activate gsas2_py311
cd DrSai-Rongzai/tools/GSAS-II-master
pip install -r requirements.txt
```

# Rongzai agent: raw refinement data supporting the manuscript

Raw data of the Rietveld refinements reported in *Rongzai agent: A Large Language Model-Based
Autonomous Assistant for Rietveld Refinement of Neutron Diffraction Data*: the measured patterns and
their refinement inputs, and the GSAS-II refinements produced by the agent and by the two human
specialists.

Archived release **v2-r1** - version DOI 10.5281/zenodo.23883832, concept DOI 10.5281/zenodo.23883831.
Source code: https://github.com/unitsec/DrSai-Rongzai

## Contents

| folder | contents |
| --- | --- |
| `01_sample_inputs/` | per-sample refinement inputs: measured diffraction data (`.gsa`/`.dat`),
instrument parameters (`.instprm`), crystal structure (`.cif`), `description.txt` and
reference-material notes |
| `02_agent_runs/` | one folder per agent run: `deepseek-v4-pro-agent1` ... `-agent5` (the five
repeat runs of every sample), `no-expert-knowledge` (the zero-knowledge control), `ablation`,
`temperature-sensitivity` (Si), `prompt-sensitivity` (Si) and `detector-robustness` (Si); each
folder holds the GSAS-II project (`.gpx`), its listing (`.lst`), the refined structure (`.cif`) and,
where no project file could be exported, `rwp-summary.txt` |
| `03_specialist_runs/` | the human specialists' GSAS-II projects, listings and refined structures:
`humanRefine1` and `humanRefine2` for five samples each, and `specialist_runs_in_sample_dir` for the
remaining four |
| `README.md`, `MANIFEST.csv` | this file, and a manifest listing every archived file with its size |

## Sample naming

| folder | sample |
| --- | --- |
| `0-Si` | Si (NIST SRM 640g) |
| `1-LaB6` | LaB6 (NIST SRM 660c) |
| `2-zeolite` | Zeolite |
| `3-LiNi0.9Co0.05Mn0.05O2` | NCM90, LiNi0.9Co0.05Mn0.05O2 |
| `4-NaNi0.33Mn0.33Fe0.33O2` | NFM, NaNi0.33Mn0.33Fe0.33O2 |
| `5-BaFeO3` | BaFeO3 |
| `6-BaCO3` | BaCO3 |
| `7-Y2O3` | Y2O3 |
| `8-Y2O3-BaCO3` | Y2O3-BaCO3 |

## The three prompt variants (`0-Si/prompt-sensitivity`)

`prompt-1-refine-with-gsasii` = ``please refine this neutron powder diffraction data with GSAS-II'';
`prompt-2-refine-uploaded-data` = ``refine the neutron powder diffraction data I uploaded with
GSAS-II''; `prompt-3-gsas-refinement` = ``carry out a GSAS refinement of the neutron powder
diffraction data I uploaded''.

## How to inspect the refinements

Open any `.gpx` file in GSAS-II to see the full refinement: the parameter history, the observed,
calculated and difference patterns, and the agreement factors of the final step. The matching `.lst`
file is the plain-text GSAS-II listing of the same refinement, and the refined structure is exported
as `.cif`.

## Notes

- Intermediate GSAS-II backups (`*.bak0.gpx`, ...) were not archived; the project files of every run
  are included.
- The patterns were measured at CSNS (MPI, TREND) and ISIS (POLARIS); please cite the original
  facility data sources when reusing the raw patterns.

## Citation

If you use these data, please cite the manuscript and this archived release
(DOI 10.5281/zenodo.23883832).

File: data/02_agent_runs/1-LaB6/deepseek-v4-pro-agent4/LaB6_refinement_summary.txt
===========================================================================
LaB6 Neutron Powder Diffraction - Rietveld Refinement Report
===========================================================================
Data file:      RUN0001239_groupBM.gsa
Instrument:     groupBM_2025.instprm
Structure:      LaB6, Space Group Pm-3m (#221)
Task start:     2026-10-08 13:44:57 (session init)
Task end:       2026-10-08 14:17:06 (last refinement)
Total elapsed:  31.2 min (wall clock)
User wait time: ~23.1 min (between R8 and R9)
Active time:    ~8.1 min
===========================================================================

ALL REFINEMENT ROUNDS (including failed/rejected):
------------------------------------------------------------------------
Round       Rwp(%)             Parameters    Status                 Time
------------------------------------------------------------------------
R0 (init)         7.61             scale only   success             13:45:57
R1 (cell)         7.15                  +cell   success             13:46:38
R2 (alpha)       100.00      +alpha (DIVERGED)    FAILED             13:47:43
R3 (uiso)         6.26       +Uiso (neg Uiso) rejected (neg Uiso)             13:48:07
R4 (abs+uiso)         6.25        +abs+Uiso (neg) rejected (neg Uiso)             13:49:11
R5 (abs only)         6.86            +absorption   success             13:49:42
R6 (uiso from 0)         6.25           +Uiso from 0   success             13:50:04
R7 (B x pos)         6.25          +B x position   success             13:51:18
R8 (bkg 6coeff)         6.14          +bkg 6 coeffs   success             13:51:55
R9 (sig)         7.88           +sig (STUCK)    FAILED             14:15:02
R10 (rm bkg 8c)         6.11    -fixed bkg +8 coeff   success             14:15:32
R11 (re-refine)         6.11              re-refine   success             14:16:11
R12 (fix abs)         6.10         fix absorption      BEST             14:17:06
------------------------------------------------------------------------

BEST RESULT (Round 12: fix absorption):
  Rwp = 6.10%
  RF  = 16.37%
  Durbin-Watson = 0.304
  Space Group: Pm-3m (#221)
  a = b = c = 4.15636 Angstrom
  alpha = beta = gamma = 90 deg
  Volume = 71.80 Angstrom^3
  La at (0, 0, 0),       Uiso = +0.00124
  B  at (0.19964,0.5,0.5), Uiso = -0.00290
  Scale = 190.7, Absorption = 0.356

Failed rounds:
  R2 (alpha):  diverged (Rwp=100%, nan chi^2)
  R9 (sig):    stuck (Rwp=7.88%, sig params highly correlated)
Rejected rounds:
  R3 (uiso):   negative Uiso too large (-0.008, -0.010)
  R4 (abs+uiso): negative Uiso (-0.009, -0.010)

File: data/02_agent_runs/1-LaB6/deepseek-v4-pro-agent5/refinement_summary_all.txt
# LaB6 Rietveld Refinement Summary - ALL ROUNDS
## GSAS-II Neutron Powder Diffraction Refinement

### Sample Information
- Compound: LaB6 (Lanthanum Hexaboride)
- Space Group: Pm-3m (No. 221)
- Diffraction Data: RUN0001239_groupBM.gsa
- Instrument: groupBM (TOF, 2-theta = 177 deg)
- Initial Cell: a = 4.15261 Angstrom (cubic)

### ALL Refinement Rounds (18 total, including rejected)

| Round | Status | Rwp(%) | RF(%) | Key Parameters |
|-------|--------|--------|-------|----------------|
| 0 | OK | 7.61 | 79.08 | Init: scale only |
| 1 | OK | 7.15 | 74.72 | +Cell refinement |
| 2 | REJECTED | 6.26 | 28.68 | +Uiso (went negative: -0.008, -0.010) |
| 2b | OK | 6.90 | 62.03 | Removed fixed background |
| 3 | REJECTED | 7.77 | 100.00 | +Instrument alpha+beta+sig (diverged) |
| 4 | REJECTED | 7.07 | 38.59 | +Uiso with init=0.005 (Uiso=-0.039!) |
| 5 | OK | 7.13 | 73.11 | Fresh start: bkg(12 coeffs)+scale+cell |
| 6 | OK | 6.77 | 55.77 | +Absorption (critical improvement) |
| 7 | OK | 6.18 | 23.30 | +Uiso (RF dropped from 56 to 23%) |
| 8 | OK | 6.17 | 21.66 | +Uiso init=0; Uiso very close to 0 |
| 9 | REJECTED | 6.18 | 21.22 | +Alpha (alpha: 0.203 -> 2.467, unstable) |
| 10 | OK | 6.18 | 16.81 | 8 bg coefficients; BEST RF |
| 11 | REJECTED | 6.28 | 29.05 | +B1 x position; Uiso=-0.013 (worse) |
| 12 | REJECTED | 6.37 | 30.25 | Uiso fixed at 0.003 (fit worse) |
| 13 | BEST | 6.15 | 21.99 | +B1 x, Uiso closed; BEST Rwp |
| 14 | WARN | 6.16 | 19.19 | +B1 x+Uiso; Scale=207, Abs=0.39 (unstable) |
| 15 | REJECTED | 100.00 | 100.00 | +Alpha; Chi2=NaN; crashed |
| 16 | REJECTED | error | error | TOF limits changed; shape mismatch |
| 17 | WARN | 6.18 | 20.63 | Uiso=0.003 fixed; Scale=862, Abs=1.54 (unstable) |

### Final Best Result: Round 13
- wR (Rwp): 6.15%
- R: 3.40%
- RF*2: 46.57% (Bragg R-factor)
- GOF: 2.52
- Durbin-Watson: 0.296
- Cell: a = b = c = 4.15655(5) Angstrom, alpha = beta = gamma = 90 deg
- Volume: 71.812(3) Angstrom^3
- La (1a): (0, 0, 0), Uiso = -0.0018 (not refined)
- B (6f): (0.19966(5), 0.5, 0.5), Uiso = -0.0052 (not refined)
- Scale: 88.65(24)
- Absorption: 0.1214(8)

### Timing Breakdown
- Total wall clock from task start to last refinement: 2790 s (46.5 min)
- First refinement phase (Rounds 0-12): 575 s (9.6 min)
- Waiting for user "继续精修" command: ~2055 s (~34.2 min)
- Second refinement phase (Rounds 13-17): ~160 s (~2.7 min)
- Total effective work time: ~735 s (~12.2 min)
- Total GSAS-II refinement calculation time (sum of all rounds): 73.5 s

### Notes
- The Uiso values refined to slightly negative values in the best fit (Round 13).
  When forced positive, the fit worsens (Round 17: Rwp=6.18% vs 6.15%) and
  scale/absorption become completely unstable (correlation 99.96%).
- The absorption parameter is critical for B-containing samples due to B-10
  neutron absorption cross-section.
- Instrument parameters could not be successfully refined.
- The Durbin-Watson statistic (~0.30) is far from the ideal value of 2,
  indicating residual systematic errors.
