Repository: unitsec/DrSai-Rongzai

# DrSai-Rongzai

DrSai-Rongzai is a deployable worker + UI project for powder neutron diffraction refinement workflows.

This repository now supports local login/registration by default and removes hard dependency on SSO page flow.

## 1. Architecture

```mermaid
flowchart LR
	A[Browser] --> B[DrSai UI backend : 8081]
	B --> C[Worker : 42812]
	C --> D[MCP Tool Server : 42501/sse]
	C --> E[Model Gateway]
```

Main runtime entrypoints:
- Worker entry: run_agent.py
- UI entry: run_ui.py
- Tool startup script: start_tools.sh
- Frontend source: webui/frontend

## Open Source Notice (GSAS-II)

This repository includes GSAS-II open-source source code under `tools/GSAS-II-master` for diffraction workflow integration.
The GSAS-II license text bundled in this repository is available at `tools/GSAS-II-master/LICENSE`.

GSAS-II is a third-party project. The copyright and license of GSAS-II belong to its original authors and maintainers.

When you redistribute this repository, please:
- keep the original GSAS-II license and copyright notices;
- comply with all license terms of GSAS-II;
- clearly indicate that GSAS-II is a third-party dependency included for integration convenience.

## 2. Prerequisites

- Linux server (recommended)
- Python 3.10+ (3.11 recommended)
- Conda (Miniconda or Anaconda)
- Node.js 18+ and Yarn 1.x
- Network access to your model gateway and MCP service

## 3. Quick Start (Local Server)

### 3.1 Clone and create environment

```bash
git clone <your-repo-url> DrSai-Rongzai
cd DrSai-Rongzai

conda create -n drsai-rongzai python=3.11
conda activate drsai-rongzai
pip install -r requirements.txt

conda create -n gsas2_py311 python=3.11 -y
conda activate gsas2_py311
cd DrSai-Rongzai/tools/GSAS-II-master
pip install -r requirements.txt
```

# Rongzai agent: raw refinement data supporting the manuscript

Raw data of the Rietveld refinements reported in *Rongzai agent: A Large Language Model-Based
Autonomous Assistant for Rietveld Refinement of Neutron Diffraction Data*: the measured patterns and
their refinement inputs, and the GSAS-II refinements produced by the agent and by the two human
specialists.

Archived release **v2-r1** - version DOI 10.5281/zenodo.23883832, concept DOI 10.5281/zenodo.23883831.
Source code: https://github.com/unitsec/DrSai-Rongzai

## Contents

| folder | contents |
| --- | --- |
| `01_sample_inputs/` | per-sample refinement inputs: measured diffraction data (`.gsa`/`.dat`),
instrument parameters (`.instprm`), crystal structure (`.cif`), `description.txt` and
reference-material notes |
| `02_agent_runs/` | one folder per agent run: `deepseek-v4-pro-agent1` ... `-agent5` (the five
repeat runs of every sample), `no-expert-knowledge` (the zero-knowledge control), `ablation`,
`temperature-sensitivity` (Si), `prompt-sensitivity` (Si) and `detector-robustness` (Si); each
folder holds the GSAS-II project (`.gpx`), its listing (`.lst`), the refined structure (`.cif`) and,
where no project file could be exported, `rwp-summary.txt` |
| `03_specialist_runs/` | the human specialists' GSAS-II projects, listings and refined structures:
`humanRefine1` and `humanRefine2` for five samples each, and `specialist_runs_in_sample_dir` for the
remaining four |
| `README.md`, `MANIFEST.csv` | this file, and a manifest listing every archived file with its size |

## Sample naming

| folder | sample |
| --- | --- |
| `0-Si` | Si (NIST SRM 640g) |
| `1-LaB6` | LaB6 (NIST SRM 660c) |
| `2-zeolite` | Zeolite |
| `3-LiNi0.9Co0.05Mn0.05O2` | NCM90, LiNi0.9Co0.05Mn0.05O2 |
| `4-NaNi0.33Mn0.33Fe0.33O2` | NFM, NaNi0.33Mn0.33Fe0.33O2 |
| `5-BaFeO3` | BaFeO3 |
| `6-BaCO3` | BaCO3 |
| `7-Y2O3` | Y2O3 |
| `8-Y2O3-BaCO3` | Y2O3-BaCO3 |

## The three prompt variants (`0-Si/prompt-sensitivity`)

`prompt-1-refine-with-gsasii` = ``please refine this neutron powder diffraction data with GSAS-II'';
`prompt-2-refine-uploaded-data` = ``refine the neutron powder diffraction data I uploaded with
GSAS-II''; `prompt-3-gsas-refinement` = ``carry out a GSAS refinement of the neutron powder
diffraction data I uploaded''.

## How to inspect the refinements

Open any `.gpx` file in GSAS-II to see the full refinement: the parameter history, the observed,
calculated and difference patterns, and the agreement factors of the final step. The matching `.lst`
file is the plain-text GSAS-II listing of the same refinement, and the refined structure is exported
as `.cif`.

## Notes

- Intermediate GSAS-II backups (`*.bak0.gpx`, ...) were not archived; the project files of every run
  are included.
- The patterns were measured at CSNS (MPI, TREND) and ISIS (POLARIS); please cite the original
  facility data sources when reusing the raw patterns.

## Citation

If you use these data, please cite the manuscript and this archived release
(DOI 10.5281/zenodo.23883832).

File: data/02_agent_runs/4-NaNi0.33Mn0.33Fe0.33O2/deepseek-v4-pro-agent2/refinement_summary.txt
====================================================================
  GSAS-II Rietveld精修汇总报告
====================================================================

任务名称: NFM_Refinement
用户: liqm@ihep.ac.cn
任务开始时间: 2026-10-08 16:19:50 (CST) / 2026-10-08 08:19:50 (UTC)
任务结束时间: 2026-10-08 16:36:43 (CST) / 2026-10-08 08:36:43 (UTC)
总耗时: 1013 秒 (约 16分53秒)

数据文件: RUN0001900_groupBM.dat
仪器文件: groupBM_2025.instprm
结构文件: NFMnew.cif

晶体结构信息:
  空间群: R-3m (No.166)
  化学式: NaMn(1/3)Fe(1/3)Ni(1/3)O2
  晶胞参数:
    a = 2.979709 Å
    c = 16.008965 Å
    α = 90.000°, β = 90.000°, γ = 120.000°
    V = 123.095 Å³

原子参数:
  O6c  (0,0,0.23230)  Uiso=0.00833  Occ=1.000
  Na3a (0,0,0)        Uiso=0.01352  Occ=1.000
  Mn3b (0,0,0.5)      Uiso=0.00507  Occ=0.333
  Fe3b (0,0,0.5)      Uiso=0.00507  Occ=0.333
  Ni3b (0,0,0.5)      Uiso=0.00507  Occ=0.333
  (Mn/Fe/Ni Uiso constrained to equal)

====================================================================
  Rwp变化记录:
====================================================================
  Round 1 (init_001):      Rwp = 21.21% [scale]
  Round 2 (round1_scale_cell): Rwp = 15.82% [scale+cell]
  Round 3 (round3_alpha):  Rwp =  8.86% [scale+cell+alpha]
  Round 4 (round6_atoms):  Rwp =  8.35% [scale+cell+alpha+atoms]
  Round 5 (round7_absorption): Rwp = 8.20% [scale+cell+alpha+atoms+absorption]
  Round 6 (round8_background): Rwp = 7.90% [scale+cell+alpha+atoms+absorption+background]
  Round 7 (round9_constraint): Rwp = 7.90% [scale+cell+alpha+atoms+absorption+background+constraints]

====================================================================
  最终精修指标:
====================================================================
  wR (Rwp):           7.90%
  R:                  5.25%
  R-bkg:              8.65%
  GOF:                2.93
  RF:                 5.26%
  RF²:                9.85%
  Durbin-Watson:      0.183
  wRmin:              2.70%

  吸收系数: 0.0407
  Scale因子: 354.5058

  仪器参数 (精修后):
    2θ: 177.000°
    alpha: 0.018325
    Zero: 0.322274

====================================================================
