Repository: unitsec/DrSai-Rongzai

# DrSai-Rongzai

DrSai-Rongzai is a deployable worker + UI project for powder neutron diffraction refinement workflows.

This repository now supports local login/registration by default and removes hard dependency on SSO page flow.

## 1. Architecture

```mermaid
flowchart LR
	A[Browser] --> B[DrSai UI backend : 8081]
	B --> C[Worker : 42812]
	C --> D[MCP Tool Server : 42501/sse]
	C --> E[Model Gateway]
```

Main runtime entrypoints:
- Worker entry: run_agent.py
- UI entry: run_ui.py
- Tool startup script: start_tools.sh
- Frontend source: webui/frontend

## Open Source Notice (GSAS-II)

This repository includes GSAS-II open-source source code under `tools/GSAS-II-master` for diffraction workflow integration.
The GSAS-II license text bundled in this repository is available at `tools/GSAS-II-master/LICENSE`.

GSAS-II is a third-party project. The copyright and license of GSAS-II belong to its original authors and maintainers.

When you redistribute this repository, please:
- keep the original GSAS-II license and copyright notices;
- comply with all license terms of GSAS-II;
- clearly indicate that GSAS-II is a third-party dependency included for integration convenience.

## 2. Prerequisites

- Linux server (recommended)
- Python 3.10+ (3.11 recommended)
- Conda (Miniconda or Anaconda)
- Node.js 18+ and Yarn 1.x
- Network access to your model gateway and MCP service

## 3. Quick Start (Local Server)

### 3.1 Clone and create environment

```bash
git clone <your-repo-url> DrSai-Rongzai
cd DrSai-Rongzai

conda create -n drsai-rongzai python=3.11
conda activate drsai-rongzai
pip install -r requirements.txt

conda create -n gsas2_py311 python=3.11 -y
conda activate gsas2_py311
cd DrSai-Rongzai/tools/GSAS-II-master
pip install -r requirements.txt
```

# Rongzai agent: raw refinement data supporting the manuscript

Raw data of the Rietveld refinements reported in *Rongzai agent: A Large Language Model-Based
Autonomous Assistant for Rietveld Refinement of Neutron Diffraction Data*: the measured patterns and
their refinement inputs, and the GSAS-II refinements produced by the agent and by the two human
specialists.

Archived release **v2-r1** - version DOI 10.5281/zenodo.23883832, concept DOI 10.5281/zenodo.23883831.
Source code: https://github.com/unitsec/DrSai-Rongzai

## Contents

| folder | contents |
| --- | --- |
| `01_sample_inputs/` | per-sample refinement inputs: measured diffraction data (`.gsa`/`.dat`),
instrument parameters (`.instprm`), crystal structure (`.cif`), `description.txt` and
reference-material notes |
| `02_agent_runs/` | one folder per agent run: `deepseek-v4-pro-agent1` ... `-agent5` (the five
repeat runs of every sample), `no-expert-knowledge` (the zero-knowledge control), `ablation`,
`temperature-sensitivity` (Si), `prompt-sensitivity` (Si) and `detector-robustness` (Si); each
folder holds the GSAS-II project (`.gpx`), its listing (`.lst`), the refined structure (`.cif`) and,
where no project file could be exported, `rwp-summary.txt` |
| `03_specialist_runs/` | the human specialists' GSAS-II projects, listings and refined structures:
`humanRefine1` and `humanRefine2` for five samples each, and `specialist_runs_in_sample_dir` for the
remaining four |
| `README.md`, `MANIFEST.csv` | this file, and a manifest listing every archived file with its size |

## Sample naming

| folder | sample |
| --- | --- |
| `0-Si` | Si (NIST SRM 640g) |
| `1-LaB6` | LaB6 (NIST SRM 660c) |
| `2-zeolite` | Zeolite |
| `3-LiNi0.9Co0.05Mn0.05O2` | NCM90, LiNi0.9Co0.05Mn0.05O2 |
| `4-NaNi0.33Mn0.33Fe0.33O2` | NFM, NaNi0.33Mn0.33Fe0.33O2 |
| `5-BaFeO3` | BaFeO3 |
| `6-BaCO3` | BaCO3 |
| `7-Y2O3` | Y2O3 |
| `8-Y2O3-BaCO3` | Y2O3-BaCO3 |

## The three prompt variants (`0-Si/prompt-sensitivity`)

`prompt-1-refine-with-gsasii` = ``please refine this neutron powder diffraction data with GSAS-II'';
`prompt-2-refine-uploaded-data` = ``refine the neutron powder diffraction data I uploaded with
GSAS-II''; `prompt-3-gsas-refinement` = ``carry out a GSAS refinement of the neutron powder
diffraction data I uploaded''.

## How to inspect the refinements

Open any `.gpx` file in GSAS-II to see the full refinement: the parameter history, the observed,
calculated and difference patterns, and the agreement factors of the final step. The matching `.lst`
file is the plain-text GSAS-II listing of the same refinement, and the refined structure is exported
as `.cif`.

## Notes

- Intermediate GSAS-II backups (`*.bak0.gpx`, ...) were not archived; the project files of every run
  are included.
- The patterns were measured at CSNS (MPI, TREND) and ISIS (POLARIS); please cite the original
  facility data sources when reusing the raw patterns.

## Citation

If you use these data, please cite the manuscript and this archived release
(DOI 10.5281/zenodo.23883832).

File: data/02_agent_runs/4-NaNi0.33Mn0.33Fe0.33O2/no-expert-knowledge/refinement_summary.txt
======================================================================
  NFM (O3-NaNi1/3Mn1/3Fe1/3O2) Rietveld 精修总结
======================================================================

开始时间: 2026-10-10 15:49:29
结束时间: 2026-10-10 15:57:05
总耗时: 7.6 分钟 (456 秒)

----------------------------------------------------------------------
  Rwp 变化记录:
----------------------------------------------------------------------
  第 0轮: Rwp = 21.21%  [初始(仅scale)]
  第 1轮: Rwp = 21.05%  [背景+scale]
  第 2轮: Rwp = 15.85%  [+晶胞参数]
  第 3轮: Rwp =  9.45%  [+仪器alpha/sig]
  第 4轮: Rwp =  9.26%  [+原子(XU)-发散]
  第 5轮: Rwp =  9.46%  [回退r03+约束]
  第 6轮: Rwp =  9.26%  [r03+原子+约束]
  第 7轮: Rwp =  8.21%  [r02+仅alpha]
  第 8轮: Rwp =  9.42%  [r02+仅sig]
  第 9轮: Rwp =  8.01%  [r07+原子+约束(最终)]

----------------------------------------------------------------------
  最终精修参数:
----------------------------------------------------------------------
  空间群: R-3m
  晶胞参数:
    a = 2.979712(43) Å
    b = 2.979712(43) Å
    c = 16.009077(188) Å
    alpha = 90.000 deg, beta = 90.000 deg, gamma = 120.000 deg
    Volume = 123.096(2) A^3

  原子参数:
    O6c (0,0,z):   z = 0.23229(4),  Uiso = 0.00615(16)
    Na3a (0,0,0):                 Uiso = 0.01123(31)
    Mn3b (0,0,0.5): occ=0.333,    Uiso = 0.00318(21)
    Fe3b (0,0,0.5): occ=0.333,    Uiso = 0.00318(21)
    Ni3b (0,0,0.5): occ=0.333,    Uiso = 0.00318(21)

  仪器参数:
    alpha = 0.01856(10)
    sig-0 = 52.90, sig-1 = 16.22, sig-2 = 3.77, sig-q = 0.0 (未精修)

  拟合指标:
    Rwp = 8.01%
    GoF = 2.97
    Bragg RF^2 = 11.46%
    Durbin-Watson = 0.178
    观测点数 = 8899
    精修参数数 = 14

  精修策略说明:
    轮次0-2: 逐步打开scale、背景(chebyshev-1,6项)、晶胞参数
    轮次3: 同时打开仪器alpha和sig参数 -> 导致sig参数反常、alpha发散
    轮次4-6: 尝试加原子参数，但因仪器参数发散导致结果不稳定
    轮次7: 从r02回退，仅精修alpha(不回修sig) -> Rwp=8.21%, alpha=0.019稳定
    轮次8: 从r02回退，仅精修sig(不回修alpha) -> Rwp=9.42%, sig参数仍发散
    轮次9: 从r07_alpha出发，加原子参数+约束 -> Rwp=8.01%, 最终结果
    结论: 中子TOF背散射模式下，alpha(Lorentzian展宽)是主导仪器参数；
          sig参数与alpha高度耦合，不推荐同时精修。
======================================================================
