Repository: unitsec/DrSai-Rongzai

# DrSai-Rongzai

DrSai-Rongzai is a deployable worker + UI project for powder neutron diffraction refinement workflows.

This repository now supports local login/registration by default and removes hard dependency on SSO page flow.

## 1. Architecture

```mermaid
flowchart LR
	A[Browser] --> B[DrSai UI backend : 8081]
	B --> C[Worker : 42812]
	C --> D[MCP Tool Server : 42501/sse]
	C --> E[Model Gateway]
```

Main runtime entrypoints:
- Worker entry: run_agent.py
- UI entry: run_ui.py
- Tool startup script: start_tools.sh
- Frontend source: webui/frontend

## Open Source Notice (GSAS-II)

This repository includes GSAS-II open-source source code under `tools/GSAS-II-master` for diffraction workflow integration.
The GSAS-II license text bundled in this repository is available at `tools/GSAS-II-master/LICENSE`.

GSAS-II is a third-party project. The copyright and license of GSAS-II belong to its original authors and maintainers.

When you redistribute this repository, please:
- keep the original GSAS-II license and copyright notices;
- comply with all license terms of GSAS-II;
- clearly indicate that GSAS-II is a third-party dependency included for integration convenience.

## 2. Prerequisites

- Linux server (recommended)
- Python 3.10+ (3.11 recommended)
- Conda (Miniconda or Anaconda)
- Node.js 18+ and Yarn 1.x
- Network access to your model gateway and MCP service

## 3. Quick Start (Local Server)

### 3.1 Clone and create environment

```bash
git clone <your-repo-url> DrSai-Rongzai
cd DrSai-Rongzai

conda create -n drsai-rongzai python=3.11
conda activate drsai-rongzai
pip install -r requirements.txt

conda create -n gsas2_py311 python=3.11 -y
conda activate gsas2_py311
cd DrSai-Rongzai/tools/GSAS-II-master
pip install -r requirements.txt
```

# Rongzai agent: raw refinement data supporting the manuscript

Raw data of the Rietveld refinements reported in *Rongzai agent: A Large Language Model-Based
Autonomous Assistant for Rietveld Refinement of Neutron Diffraction Data*: the measured patterns and
their refinement inputs, and the GSAS-II refinements produced by the agent and by the two human
specialists.

Archived release **v2-r1** - version DOI 10.5281/zenodo.23883832, concept DOI 10.5281/zenodo.23883831.
Source code: https://github.com/unitsec/DrSai-Rongzai

## Contents

| folder | contents |
| --- | --- |
| `01_sample_inputs/` | per-sample refinement inputs: measured diffraction data (`.gsa`/`.dat`),
instrument parameters (`.instprm`), crystal structure (`.cif`), `description.txt` and
reference-material notes |
| `02_agent_runs/` | one folder per agent run: `deepseek-v4-pro-agent1` ... `-agent5` (the five
repeat runs of every sample), `no-expert-knowledge` (the zero-knowledge control), `ablation`,
`temperature-sensitivity` (Si), `prompt-sensitivity` (Si) and `detector-robustness` (Si); each
folder holds the GSAS-II project (`.gpx`), its listing (`.lst`), the refined structure (`.cif`) and,
where no project file could be exported, `rwp-summary.txt` |
| `03_specialist_runs/` | the human specialists' GSAS-II projects, listings and refined structures:
`humanRefine1` and `humanRefine2` for five samples each, and `specialist_runs_in_sample_dir` for the
remaining four |
| `README.md`, `MANIFEST.csv` | this file, and a manifest listing every archived file with its size |

## Sample naming

| folder | sample |
| --- | --- |
| `0-Si` | Si (NIST SRM 640g) |
| `1-LaB6` | LaB6 (NIST SRM 660c) |
| `2-zeolite` | Zeolite |
| `3-LiNi0.9Co0.05Mn0.05O2` | NCM90, LiNi0.9Co0.05Mn0.05O2 |
| `4-NaNi0.33Mn0.33Fe0.33O2` | NFM, NaNi0.33Mn0.33Fe0.33O2 |
| `5-BaFeO3` | BaFeO3 |
| `6-BaCO3` | BaCO3 |
| `7-Y2O3` | Y2O3 |
| `8-Y2O3-BaCO3` | Y2O3-BaCO3 |

## The three prompt variants (`0-Si/prompt-sensitivity`)

`prompt-1-refine-with-gsasii` = ``please refine this neutron powder diffraction data with GSAS-II'';
`prompt-2-refine-uploaded-data` = ``refine the neutron powder diffraction data I uploaded with
GSAS-II''; `prompt-3-gsas-refinement` = ``carry out a GSAS refinement of the neutron powder
diffraction data I uploaded''.

## How to inspect the refinements

Open any `.gpx` file in GSAS-II to see the full refinement: the parameter history, the observed,
calculated and difference patterns, and the agreement factors of the final step. The matching `.lst`
file is the plain-text GSAS-II listing of the same refinement, and the refined structure is exported
as `.cif`.

## Notes

- Intermediate GSAS-II backups (`*.bak0.gpx`, ...) were not archived; the project files of every run
  are included.
- The patterns were measured at CSNS (MPI, TREND) and ISIS (POLARIS); please cite the original
  facility data sources when reusing the raw patterns.

## Citation

If you use these data, please cite the manuscript and this archived release
(DOI 10.5281/zenodo.23883832).

File: data/02_agent_runs/0-Si/detector-robustness/RUN0023568_group5/refine_018_sig_export/rwp-summary.txt
GSAS-II refinement summary
source gpx : D:\BaiduSyncdisk\Research\My_ongoing_research_or_work\AI_BeamLineScientist\rongzai_agent_paper\revision\data\Si\不同探测器数据验证鲁棒性\RUN0023568_group5\refine_018_sig.gpx
histograms : 1 refinement + 2 auto-background
  - PWDR RUN0023568_group5.gsa Bank 5   type=PNT   Rwp=5.164819949674255
  - PWDR Autobkg for RUN0023568_group5.gsa Bank 5   type=PNT   Rwp=None
  - PWDR Autobkg for RUN0023568_group5.gsa Bank 5   type=PNT   Rwp=None
  [PWDR RUN0023568_group5.gsa Bank 5] fit range 4108.513227960595 .. 28933.73   used 1422 of 1598

phases: 1

[Phase_1]  atoms=1
  cell: a=5.424709 b=5.424709 c=5.424709 alpha=90.0000 beta=90.0000 gamma=90.0000 V=159.6354
  esd : a=0.000327 b=0.000327 c=0.000327 alpha=0.000000 beta=0.000000 gamma=0.000000 V=0.028862
  label      type   x            y            z            occ      Uiso     flags
  Si         Si     0.125000     0.125000     0.125000     1.0000   0.00713  U

varyList (12):
  0::A0
  0::AUiso:0
  :0:Back;0
  :0:Back;1
  :0:Back;2
  :0:alpha
  :0:sig-0
  :0:sig-1
  :0:sig-2
  :0:sig-q
  :0:Scale
  :0:Absorption
