Repository: unitsec/DrSai-Rongzai

# DrSai-Rongzai

DrSai-Rongzai is a deployable worker + UI project for powder neutron diffraction refinement workflows.

This repository now supports local login/registration by default and removes hard dependency on SSO page flow.

## 1. Architecture

```mermaid
flowchart LR
	A[Browser] --> B[DrSai UI backend : 8081]
	B --> C[Worker : 42812]
	C --> D[MCP Tool Server : 42501/sse]
	C --> E[Model Gateway]
```

Main runtime entrypoints:
- Worker entry: run_agent.py
- UI entry: run_ui.py
- Tool startup script: start_tools.sh
- Frontend source: webui/frontend

## Open Source Notice (GSAS-II)

This repository includes GSAS-II open-source source code under `tools/GSAS-II-master` for diffraction workflow integration.
The GSAS-II license text bundled in this repository is available at `tools/GSAS-II-master/LICENSE`.

GSAS-II is a third-party project. The copyright and license of GSAS-II belong to its original authors and maintainers.

When you redistribute this repository, please:
- keep the original GSAS-II license and copyright notices;
- comply with all license terms of GSAS-II;
- clearly indicate that GSAS-II is a third-party dependency included for integration convenience.

## 2. Prerequisites

- Linux server (recommended)
- Python 3.10+ (3.11 recommended)
- Conda (Miniconda or Anaconda)
- Node.js 18+ and Yarn 1.x
- Network access to your model gateway and MCP service

## 3. Quick Start (Local Server)

### 3.1 Clone and create environment

```bash
git clone <your-repo-url> DrSai-Rongzai
cd DrSai-Rongzai

conda create -n drsai-rongzai python=3.11
conda activate drsai-rongzai
pip install -r requirements.txt

conda create -n gsas2_py311 python=3.11 -y
conda activate gsas2_py311
cd DrSai-Rongzai/tools/GSAS-II-master
pip install -r requirements.txt
```

# Rongzai agent: raw refinement data supporting the manuscript

Raw data of the Rietveld refinements reported in *Rongzai agent: A Large Language Model-Based
Autonomous Assistant for Rietveld Refinement of Neutron Diffraction Data*: the measured patterns and
their refinement inputs, and the GSAS-II refinements produced by the agent and by the two human
specialists.

Archived release **v2-r1** - version DOI 10.5281/zenodo.23883832, concept DOI 10.5281/zenodo.23883831.
Source code: https://github.com/unitsec/DrSai-Rongzai

## Contents

| folder | contents |
| --- | --- |
| `01_sample_inputs/` | per-sample refinement inputs: measured diffraction data (`.gsa`/`.dat`),
instrument parameters (`.instprm`), crystal structure (`.cif`), `description.txt` and
reference-material notes |
| `02_agent_runs/` | one folder per agent run: `deepseek-v4-pro-agent1` ... `-agent5` (the five
repeat runs of every sample), `no-expert-knowledge` (the zero-knowledge control), `ablation`,
`temperature-sensitivity` (Si), `prompt-sensitivity` (Si) and `detector-robustness` (Si); each
folder holds the GSAS-II project (`.gpx`), its listing (`.lst`), the refined structure (`.cif`) and,
where no project file could be exported, `rwp-summary.txt` |
| `03_specialist_runs/` | the human specialists' GSAS-II projects, listings and refined structures:
`humanRefine1` and `humanRefine2` for five samples each, and `specialist_runs_in_sample_dir` for the
remaining four |
| `README.md`, `MANIFEST.csv` | this file, and a manifest listing every archived file with its size |

## Sample naming

| folder | sample |
| --- | --- |
| `0-Si` | Si (NIST SRM 640g) |
| `1-LaB6` | LaB6 (NIST SRM 660c) |
| `2-zeolite` | Zeolite |
| `3-LiNi0.9Co0.05Mn0.05O2` | NCM90, LiNi0.9Co0.05Mn0.05O2 |
| `4-NaNi0.33Mn0.33Fe0.33O2` | NFM, NaNi0.33Mn0.33Fe0.33O2 |
| `5-BaFeO3` | BaFeO3 |
| `6-BaCO3` | BaCO3 |
| `7-Y2O3` | Y2O3 |
| `8-Y2O3-BaCO3` | Y2O3-BaCO3 |

## The three prompt variants (`0-Si/prompt-sensitivity`)

`prompt-1-refine-with-gsasii` = ``please refine this neutron powder diffraction data with GSAS-II'';
`prompt-2-refine-uploaded-data` = ``refine the neutron powder diffraction data I uploaded with
GSAS-II''; `prompt-3-gsas-refinement` = ``carry out a GSAS refinement of the neutron powder
diffraction data I uploaded''.

## How to inspect the refinements

Open any `.gpx` file in GSAS-II to see the full refinement: the parameter history, the observed,
calculated and difference patterns, and the agreement factors of the final step. The matching `.lst`
file is the plain-text GSAS-II listing of the same refinement, and the refined structure is exported
as `.cif`.

## Notes

- Intermediate GSAS-II backups (`*.bak0.gpx`, ...) were not archived; the project files of every run
  are included.
- The patterns were measured at CSNS (MPI, TREND) and ISIS (POLARIS); please cite the original
  facility data sources when reusing the raw patterns.

## Citation

If you use these data, please cite the manuscript and this archived release
(DOI 10.5281/zenodo.23883832).

File: data/02_agent_runs/7-Y2O3/deepseek-v4-pro-agent2/rwp_summary.txt
======================================================================
Y2O3 Rietveld Refinement Summary (GSAS-II)
======================================================================

Task start time: 2026-10-09 11:31:07
Task end time:   2026-10-09 11:42:12
Total time: 11 min 5 sec (665 sec)

----------------------------------------------------------------------
Round   Rwp (%)     Parameters
----------------------------------------------------------------------
1       12.053        scale+cell
2       12.053        scale+cell(converged)
3       11.981        scale+cell+O2_X
4       11.981        scale+cell+O2_X+Y0_X
5       9.749        scale+cell+O2_XU+Y0_XU
6       9.683        scale+cell+O2_XU+Y0_XU+Y1_U
7       9.261        scale+cell+atoms+alpha
8       8.630        scale+cell+atoms+alpha+abs
9       5.810        scale+cell+atoms+alpha+abs+bkg
----------------------------------------------------------------------

Final Parameters (Round 9):
  Space Group: Ia-3 (No.206), Cubic
  a = 10.60447 A
  Y0 (24d): z=0.28240, Uiso=0.00316
  Y1 (8b): Uiso=0.00337
  O2 (48e): x=0.09788, y=0.35945, z=0.13001, Uiso=0.00394
  Alpha: 0.03078
  Absorption: 0.0533
  Rwp = 5.81%, Rp = 4.30%, GOF = 5.81

File: data/02_agent_runs/7-Y2O3/deepseek-v4-pro-agent4/Y2O3_rietveld_rwp_summary.txt
======================================================================
Y2O3 Rietveld 精修报告
======================================================================

任务开始时间: 2026-10-09 11:31:39
任务结束时间: 2026-10-09 11:39:27
总耗时: 7分48秒 (468秒)

----------------------------------------------------------------------
轮次  描述                          Rwp(%)      精修参数
----------------------------------------------------------------------
1     初始化 (InitializeProject)    15.64       Scale
2     峰位对齐 (Scale+Cell, cyc=5)  12.05       Scale, Cell
3     峰型精修 (Alpha)              11.51       Scale, Cell, Alpha
4     峰强精修 (Atoms XU)           9.26        Scale, Cell, Alpha, Atoms(XU)
5     吸收参数精修                   8.63        Scale, Cell, Alpha, Atoms(XU), Absorption
6     背底精修 (Chebyshev 6项)      5.81        Scale, Cell, Alpha, Atoms(XU), Absorption, Background
----------------------------------------------------------------------

初始Rwp: 15.64%
最终Rwp: 5.81%
Rwp降低幅度: 62.8%
总精修轮数: 6

精修策略:
  1. 初始化 → 仅精修Scale获得基线
  2. 峰位对齐 → Scale+Cell确保Bragg峰位对齐
  3. 峰型精修 → 精修仪器参数Alpha改善峰型
  4. 峰强精修 → 精修原子坐标X和Uiso
  5. 吸收修正 → 精修吸收参数
  6. 背底精修 → 最后用6项Chebyshev多项式精修背底

最终精修参数:
  晶胞参数 a = 10.604474 Å (Ia-3, #206)
  Y0 (24d): z=0.28240, Uiso=0.00316
  Y1 (8b): Uiso=0.00337
  O2 (48e): x=0.09788, y=0.35945, z=0.13001, Uiso=0.00394
  Alpha = 0.030778, Absorption = 0.0533, Scale = 32.74
  RF^2 = 3.57%, Durbin-Watson = 0.172
  
======================================================================

File: data/02_agent_runs/7-Y2O3/deepseek-v4-pro-agent5/refinement_summary.txt
====================================================================
Y2O3 Rietveld精修总结报告
====================================================================

样品信息:
  - 样品名称: Commercial Y2O3 powder
  - 衍射谱仪: CSNS TREND diffractometer
  - 探测器: Bank HA (Group HA)
  - 飞行路径: 79.259 m
  - 2θ: 125.0°

结构信息:
  - 化学式: Y2O3
  - 空间群: Ia-3 (No. 206)
  - Z: 16

任务时间:
  - 任务开始: 2026-10-09 11:31:55
  - 任务完成: 2026-10-09 11:44:29
  - 总耗时: 12分34秒 (754秒)

精修历程:
  轮次         Rwp     说明
  ---------------------------------------------------
  初始化      15.64%   仅精修Scale
  Round 1     12.07%   精修Scale+Cell
  Round 2     11.52%   精修Scale+Cell+Alpha
  Round 3      9.26%   精修Scale+Cell+Alpha+Atoms(XU)
  Round 4      9.23%   精修Scale+Cell+Alpha+Beta+Atoms(XU)
  Round 5      8.86%   精修Scale+Cell+Alpha+Beta+Absorption+Atoms(XU)
  Round 6      5.81%   精修Scale+Cell+Alpha+Beta+Absorption+Background+Atoms(XU)
  Round 7      2.92%   精修Scale+Cell+Alpha+Beta+Sig+Absorption+Background+Atoms(XU)
  Round 8      2.78%   最终全参数精修

最终精修结果:
  Rwp = 2.78%
  Rp = 2.06%
  GOF = 2.78
  Durbin-Watson = 0.272

 晶胞参数:
  a = 10.60490(11) Å
  b = 10.60490(11) Å
  c = 10.60490(11) Å
  α = β = γ = 90.0°
  V = 1192.67(4) Å³

 原子参数:
  原子   x         y         z         Uiso(Å²)   占位率
  Y0    0.00000   0.25000   0.28230(3)  0.00306(9)   1.0
  Y1    0.00000   0.00000   0.00000     0.00340(14)  1.0
  O2    0.09805(4) 0.35940(4) 0.13000(4) 0.00365(9) 1.0

评价:
  精修结果优秀，Rwp = 2.78%，计算谱与实验谱几乎完美重合。
  所有结构参数物理合理，晶胞参数与文献值一致。
  差值谱平坦，无明显残余峰形。
  仪器参数sig值偏大，可能与样品微结构效应有关，但不影响结构参数的可靠性。
====================================================================
