Repository: unitsec/DrSai-Rongzai

# DrSai-Rongzai

DrSai-Rongzai is a deployable worker + UI project for powder neutron diffraction refinement workflows.

This repository now supports local login/registration by default and removes hard dependency on SSO page flow.

## 1. Architecture

```mermaid
flowchart LR
	A[Browser] --> B[DrSai UI backend : 8081]
	B --> C[Worker : 42812]
	C --> D[MCP Tool Server : 42501/sse]
	C --> E[Model Gateway]
```

Main runtime entrypoints:
- Worker entry: run_agent.py
- UI entry: run_ui.py
- Tool startup script: start_tools.sh
- Frontend source: webui/frontend

## Open Source Notice (GSAS-II)

This repository includes GSAS-II open-source source code under `tools/GSAS-II-master` for diffraction workflow integration.
The GSAS-II license text bundled in this repository is available at `tools/GSAS-II-master/LICENSE`.

GSAS-II is a third-party project. The copyright and license of GSAS-II belong to its original authors and maintainers.

When you redistribute this repository, please:
- keep the original GSAS-II license and copyright notices;
- comply with all license terms of GSAS-II;
- clearly indicate that GSAS-II is a third-party dependency included for integration convenience.

## 2. Prerequisites

- Linux server (recommended)
- Python 3.10+ (3.11 recommended)
- Conda (Miniconda or Anaconda)
- Node.js 18+ and Yarn 1.x
- Network access to your model gateway and MCP service

## 3. Quick Start (Local Server)

### 3.1 Clone and create environment

```bash
git clone <your-repo-url> DrSai-Rongzai
cd DrSai-Rongzai

conda create -n drsai-rongzai python=3.11
conda activate drsai-rongzai
pip install -r requirements.txt

conda create -n gsas2_py311 python=3.11 -y
conda activate gsas2_py311
cd DrSai-Rongzai/tools/GSAS-II-master
pip install -r requirements.txt
```

# Rongzai agent: raw refinement data supporting the manuscript

Raw data of the Rietveld refinements reported in *Rongzai agent: A Large Language Model-Based
Autonomous Assistant for Rietveld Refinement of Neutron Diffraction Data*: the measured patterns and
their refinement inputs, and the GSAS-II refinements produced by the agent and by the two human
specialists.

Archived release **v2-r1** - version DOI 10.5281/zenodo.23883832, concept DOI 10.5281/zenodo.23883831.
Source code: https://github.com/unitsec/DrSai-Rongzai

## Contents

| folder | contents |
| --- | --- |
| `01_sample_inputs/` | per-sample refinement inputs: measured diffraction data (`.gsa`/`.dat`),
instrument parameters (`.instprm`), crystal structure (`.cif`), `description.txt` and
reference-material notes |
| `02_agent_runs/` | one folder per agent run: `deepseek-v4-pro-agent1` ... `-agent5` (the five
repeat runs of every sample), `no-expert-knowledge` (the zero-knowledge control), `ablation`,
`temperature-sensitivity` (Si), `prompt-sensitivity` (Si) and `detector-robustness` (Si); each
folder holds the GSAS-II project (`.gpx`), its listing (`.lst`), the refined structure (`.cif`) and,
where no project file could be exported, `rwp-summary.txt` |
| `03_specialist_runs/` | the human specialists' GSAS-II projects, listings and refined structures:
`humanRefine1` and `humanRefine2` for five samples each, and `specialist_runs_in_sample_dir` for the
remaining four |
| `README.md`, `MANIFEST.csv` | this file, and a manifest listing every archived file with its size |

## Sample naming

| folder | sample |
| --- | --- |
| `0-Si` | Si (NIST SRM 640g) |
| `1-LaB6` | LaB6 (NIST SRM 660c) |
| `2-zeolite` | Zeolite |
| `3-LiNi0.9Co0.05Mn0.05O2` | NCM90, LiNi0.9Co0.05Mn0.05O2 |
| `4-NaNi0.33Mn0.33Fe0.33O2` | NFM, NaNi0.33Mn0.33Fe0.33O2 |
| `5-BaFeO3` | BaFeO3 |
| `6-BaCO3` | BaCO3 |
| `7-Y2O3` | Y2O3 |
| `8-Y2O3-BaCO3` | Y2O3-BaCO3 |

## The three prompt variants (`0-Si/prompt-sensitivity`)

`prompt-1-refine-with-gsasii` = ``please refine this neutron powder diffraction data with GSAS-II'';
`prompt-2-refine-uploaded-data` = ``refine the neutron powder diffraction data I uploaded with
GSAS-II''; `prompt-3-gsas-refinement` = ``carry out a GSAS refinement of the neutron powder
diffraction data I uploaded''.

## How to inspect the refinements

Open any `.gpx` file in GSAS-II to see the full refinement: the parameter history, the observed,
calculated and difference patterns, and the agreement factors of the final step. The matching `.lst`
file is the plain-text GSAS-II listing of the same refinement, and the refined structure is exported
as `.cif`.

## Notes

- Intermediate GSAS-II backups (`*.bak0.gpx`, ...) were not archived; the project files of every run
  are included.
- The patterns were measured at CSNS (MPI, TREND) and ISIS (POLARIS); please cite the original
  facility data sources when reusing the raw patterns.

## Citation

If you use these data, please cite the manuscript and this archived release
(DOI 10.5281/zenodo.23883832).

File: data/02_agent_runs/2-zeolite/ablation/with-expert-knowledge/step10_clean_001_export/rwp-summary.txt
GSAS-II refinement summary
source gpx : D:\BaiduSyncdisk\Research\My_ongoing_research_or_work\AI_BeamLineScientist\rongzai_agent_paper\revision\data\zeolite\消融实验\有专家知识\step10_clean_001.gpx
histograms : 1 refinement + 2 auto-background
  - PWDR RUN0000410_groupSE.gsa   type=PNT   Rwp=2.071144137794955
  - PWDR Autobkg for RUN0000410_groupSE.gsa   type=PNT   Rwp=None
  - PWDR Autobkg for RUN0000410_groupSE.gsa   type=PNT   Rwp=None
  [PWDR RUN0000410_groupSE.gsa] fit range 35000.0 .. 138647.0   used 1377 of 2101

phases: 1

[Phase_1]  atoms=14
  cell: a=24.801941 b=24.801941 c=24.801941 alpha=90.0000 beta=90.0000 gamma=90.0000 V=15256.5746
  esd : a=0.000226 b=0.000226 c=0.000226 alpha=0.000000 beta=0.000000 gamma=0.000000 V=0.417696
  label      type   x            y            z            occ      Uiso     flags
  Si1        Si     -0.052483    0.123878     0.036620     1.0000   0.01786  XU
  Na2        Na     0.048114     0.048114     0.048114     0.6600   0.01102  XU
  Na3        Na     0.057255     0.057255     0.057255     0.2500   0.01596  XU
  Na4        Na     0.233681     0.233681     0.233681     0.9700   0.03204  XU
  Na5        Na     0.418066     0.313609     0.113884     0.1100   0.02938   
  Na6        Na     0.419182     0.273100     0.200918     0.1100   0.02128   
  Na61       Na     0.458235     0.341022     0.156933     0.0900   0.02128   
  Na1        Na     0.000000     0.000000     0.000000     0.1800   0.04028  XU
  Si2        Si     -0.071078    0.051708     0.134718     0.0800   0.01849   
  Al2        Al     -0.056161    0.036296     0.123075     0.9200   0.01849  XU
  O1         O      -0.106072    0.001550     0.104479     1.0000   0.03128  XU
  O2         O      -0.001898    -0.002044    0.141896     1.0000   0.03103  XU
  O3         O      -0.032974    0.076435     0.072763     1.0000   0.03306  XU
  O4         O      -0.068545    0.072952     0.178870     1.0000   0.03002  XU

varyList (73):
  0::A0
  0::dAx:0
  0::dAy:0
  0::dAz:0
  0::AU11:0
  0::AU22:0
  0::AU33:0
  0::AU12:0
  0::AU13:0
  0::AU23:0
  0::dAx:1
  0::AU11:1
  0::AU12:1
  0::dAx:2
  0::AU11:2
  0::AU12:2
  0::dAx:3
  0::AU11:3
  0::AU12:3
  0::AU11:7
  0::AU12:7
  0::dAx:9
  0::dAy:9
  0::dAz:9
  0::AU11:9
  0::AU22:9
  0::AU33:9
  0::AU12:9
  0::AU13:9
  0::AU23:9
  0::dAx:10
  0::dAy:10
  0::dAz:10
  0::AU11:10
  0::AU22:10
  0::AU33:10
  0::AU12:10
  0::AU13:10
  0::AU23:10
  0::dAx:11
  0::dAy:11
  0::dAz:11
  0::AU11:11
  0::AU22:11
  0::AU33:11
  0::AU12:11
  0::AU13:11
  0::AU23:11
  0::dAx:12
  0::dAy:12
  0::dAz:12
  0::AU11:12
  0::AU22:12
  0::AU33:12
  0::AU12:12
  0::AU13:12
  0::AU23:12
  0::dAx:13
  0::dAy:13
  0::dAz:13
  0::AU11:13
  0::AU22:13
  0::AU33:13
  0::AU12:13
  0::AU13:13
  0::AU23:13
  :0:Back;0
  :0:Back;1
  :0:Back;2
  :0:Back;3
  :0:Back;4
  :0:Back;5
  :0:Scale
