Repository: unitsec/DrSai-Rongzai

# DrSai-Rongzai

DrSai-Rongzai is a deployable worker + UI project for powder neutron diffraction refinement workflows.

This repository now supports local login/registration by default and removes hard dependency on SSO page flow.

## 1. Architecture

```mermaid
flowchart LR
	A[Browser] --> B[DrSai UI backend : 8081]
	B --> C[Worker : 42812]
	C --> D[MCP Tool Server : 42501/sse]
	C --> E[Model Gateway]
```

Main runtime entrypoints:
- Worker entry: run_agent.py
- UI entry: run_ui.py
- Tool startup script: start_tools.sh
- Frontend source: webui/frontend

## Open Source Notice (GSAS-II)

This repository includes GSAS-II open-source source code under `tools/GSAS-II-master` for diffraction workflow integration.
The GSAS-II license text bundled in this repository is available at `tools/GSAS-II-master/LICENSE`.

GSAS-II is a third-party project. The copyright and license of GSAS-II belong to its original authors and maintainers.

When you redistribute this repository, please:
- keep the original GSAS-II license and copyright notices;
- comply with all license terms of GSAS-II;
- clearly indicate that GSAS-II is a third-party dependency included for integration convenience.

## 2. Prerequisites

- Linux server (recommended)
- Python 3.10+ (3.11 recommended)
- Conda (Miniconda or Anaconda)
- Node.js 18+ and Yarn 1.x
- Network access to your model gateway and MCP service

## 3. Quick Start (Local Server)

### 3.1 Clone and create environment

```bash
git clone <your-repo-url> DrSai-Rongzai
cd DrSai-Rongzai

conda create -n drsai-rongzai python=3.11
conda activate drsai-rongzai
pip install -r requirements.txt

conda create -n gsas2_py311 python=3.11 -y
conda activate gsas2_py311
cd DrSai-Rongzai/tools/GSAS-II-master
pip install -r requirements.txt
```

# Rongzai agent: raw refinement data supporting the manuscript

Raw data of the Rietveld refinements reported in *Rongzai agent: A Large Language Model-Based
Autonomous Assistant for Rietveld Refinement of Neutron Diffraction Data*: the measured patterns and
their refinement inputs, and the GSAS-II refinements produced by the agent and by the two human
specialists.

Archived release **v2-r1** - version DOI 10.5281/zenodo.23883832, concept DOI 10.5281/zenodo.23883831.
Source code: https://github.com/unitsec/DrSai-Rongzai

## Contents

| folder | contents |
| --- | --- |
| `01_sample_inputs/` | per-sample refinement inputs: measured diffraction data (`.gsa`/`.dat`),
instrument parameters (`.instprm`), crystal structure (`.cif`), `description.txt` and
reference-material notes |
| `02_agent_runs/` | one folder per agent run: `deepseek-v4-pro-agent1` ... `-agent5` (the five
repeat runs of every sample), `no-expert-knowledge` (the zero-knowledge control), `ablation`,
`temperature-sensitivity` (Si), `prompt-sensitivity` (Si) and `detector-robustness` (Si); each
folder holds the GSAS-II project (`.gpx`), its listing (`.lst`), the refined structure (`.cif`) and,
where no project file could be exported, `rwp-summary.txt` |
| `03_specialist_runs/` | the human specialists' GSAS-II projects, listings and refined structures:
`humanRefine1` and `humanRefine2` for five samples each, and `specialist_runs_in_sample_dir` for the
remaining four |
| `README.md`, `MANIFEST.csv` | this file, and a manifest listing every archived file with its size |

## Sample naming

| folder | sample |
| --- | --- |
| `0-Si` | Si (NIST SRM 640g) |
| `1-LaB6` | LaB6 (NIST SRM 660c) |
| `2-zeolite` | Zeolite |
| `3-LiNi0.9Co0.05Mn0.05O2` | NCM90, LiNi0.9Co0.05Mn0.05O2 |
| `4-NaNi0.33Mn0.33Fe0.33O2` | NFM, NaNi0.33Mn0.33Fe0.33O2 |
| `5-BaFeO3` | BaFeO3 |
| `6-BaCO3` | BaCO3 |
| `7-Y2O3` | Y2O3 |
| `8-Y2O3-BaCO3` | Y2O3-BaCO3 |

## The three prompt variants (`0-Si/prompt-sensitivity`)

`prompt-1-refine-with-gsasii` = ``please refine this neutron powder diffraction data with GSAS-II'';
`prompt-2-refine-uploaded-data` = ``refine the neutron powder diffraction data I uploaded with
GSAS-II''; `prompt-3-gsas-refinement` = ``carry out a GSAS refinement of the neutron powder
diffraction data I uploaded''.

## How to inspect the refinements

Open any `.gpx` file in GSAS-II to see the full refinement: the parameter history, the observed,
calculated and difference patterns, and the agreement factors of the final step. The matching `.lst`
file is the plain-text GSAS-II listing of the same refinement, and the refined structure is exported
as `.cif`.

## Notes

- Intermediate GSAS-II backups (`*.bak0.gpx`, ...) were not archived; the project files of every run
  are included.
- The patterns were measured at CSNS (MPI, TREND) and ISIS (POLARIS); please cite the original
  facility data sources when reusing the raw patterns.

## Citation

If you use these data, please cite the manuscript and this archived release
(DOI 10.5281/zenodo.23883832).

File: data/02_agent_runs/2-zeolite/deepseek-v4-pro-agent2/rwp_summary.txt
Zeolite Neutron Diffraction GSAS-II Rietveld Refinement Report
===============================================================

Data: RUN0000410_groupSE.gsa (BL SE detector)
Instrument: groupSE_2025.instprm
Structure: zeolite.cif (Space Group: F d -3, No. 203)
Refinement Date: 2026-10-08

=================================================================
Rwp Progression (Effective 7 Rounds):
=================================================================
Round 1: Rwp = 7.87% | Time = 25.542s (Initial, scale only)
Round 2: Rwp = 8.19% | Time =  3.369s (Scale + Cell, limits 25000-138647 us)
Round 3: Rwp = 7.86% | Time =  4.014s (Alpha + Beta instrument parameters)
Round 4: Rwp = 7.57% | Time =  4.102s (All atom positions X)
Round 5: Rwp = 6.79% | Time =  3.959s (Si2/Al2 constraint fix)
Round 6: Rwp = 5.62% | Time =  7.166s (All atom Uiso thermal parameters)
Round 7: Rwp = 3.70% | Time =  3.742s (Background, 6 Chebyshev coeffs) [FINAL]

=================================================================
Timing Summary:
=================================================================
Method: Wall clock = (last refinement end timestamp) - (session start timestamp)

Session start timestamp:           2026-10-08 14:40:44
Last refinement end timestamp:     2026-10-08 14:57:08
Total wall clock elapsed:          984s = 16.41 min
User waiting time to subtract:       0s (fully automated, no interruption)
Effective (net) total time:         984s = 16.41 min

Total refinement execution sum:    83.620s (12 rounds including 5 reverted)
Overhead (plot analysis + thinking + I/O): ~900s

=================================================================
Final Refinement Results:
=================================================================
Rwp = 3.70%
Rp = 2.92%
Chi**2 = 2.2701e+06
GOF = 36.52
Durbin-Watson = 0.116
RF = 4.86%
RF^2 = 6.84%

Final Cell: a = b = c = 24.806652 A, alpha = beta = gamma = 90.000 deg
Volume = 15265.270 A^3, Space Group: F d -3 (No. 203)

=================================================================
Key Refinement Decisions:
=================================================================
1. TOF limits adjusted from [16996-138647] to [25000-138647] us
   (reduced computation time by removing dense low-TOF region)
2. Sig parameters attempted but reverted (sig-0 went negative,
   99% correlation with sig-q)
3. Si2/Al2 share same site, occupancy constraint sum=1.0
4. Occupancy refinement attempted but caused unphysical negative
   Uiso for Na1 and Al2 - reverted
5. Background-only refinement on top of Uiso-refined structure
   gave the best physically reasonable result.

File: data/02_agent_runs/2-zeolite/deepseek-v4-pro-agent5/refinement_summary.txt
====================================================================
  沸石(Zeolite)中子衍射Rietveld精修报告
  GSAS-II Refinement Summary Report
====================================================================

数据文件:  RUN0000410_groupSE.gsa
仪器参数:  groupSE_2025.instprm
结构文件:  zeolite.cif
空间群:    F d -3 (No. 203), Cubic
初始晶胞:  a = 24.80258 Å

精修开始时间: 2026-10-08 14:41:46
精修结束时间: 2026-10-08 14:59:56
总耗时:       18 分钟 10 秒 (1090 秒)

====================================================================
  各轮精修Rwp汇总 (按有效轮次)
====================================================================

轮次 | Rwp (%) | 精修参数
-----|---------|--------------------------------------------------
  1  |  7.87   | Scale (初始化)
  2  |  8.03   | Scale + Cell + TOF范围调整
  3  |  7.74   | + Instrument Alpha
  4  |  7.69   | + Instrument Beta
  5  |  7.67   | + Absorption
  6  |  5.77   | + Atom Positions (X, 全部原子)
  7  |  5.18   | + Atom Uiso (选择性: 骨架原子)
  8  |  3.32   | + Background (6阶Chebyshev)
  9  |  2.32   | 最终优化 (约束Si2/Al2位点)

====================================================================
  被拒绝的轮次
====================================================================

轮次 | Rwp (%) | 拒绝原因
-----|---------|--------------------------------------------------
  5  |  7.57   | Sig参数发散: alpha=0.574, sig-0=-2742 (物理不合理)
  8  |  4.88   | 多个原子Uiso为负值 (Na6, Na61, Si2)

====================================================================
  最终精修参数
====================================================================

拟合指标:
  Rwp          = 2.32%
  Rp           = 1.90%
  GOF          = 23.69
  Chi^2        = 822271
  Durbin-Watson = 0.155
  观测点数      = 1532
  精修参数数    = 67
  反射数        = 569

晶胞参数:
  a = 24.803346(8) Å
  V = 15259.167(15) Å³
  空间群: F d -3 (No. 203)

样品参数:
  Scale      = 8.0942(126)
  Absorption = 0.0040(19)

仪器参数:
  Alpha   = 0.036577(530)
  Beta-0  = 0.019644(1248)
  Beta-1  = 0.023725(8944)
  Beta-q  = 0.010045(6188)

背景函数: Chebyshev (6项)
  系数: -0.04437, 0.06011, -0.02128, 0.01791, 1.69e-05, 7.48e-04

骨架原子坐标 (X):
  Si1 : (-0.05663,  0.12536,  0.03222)
  Si2 : (-0.07011,  0.04191,  0.10346)  occ=0.08
  Al2 : (-0.04888,  0.04143,  0.12252)  occ=0.92
  O1  : (-0.10499, -0.00045,  0.10444)
  O2  : (-0.00063, -0.00221,  0.14263)
  O3  : (-0.03317,  0.07400,  0.07514)
  O4  : (-0.06839,  0.07353,  0.17969)

Na原子坐标 (X):
  Na1 : (0.00000, 0.00000, 0.00000)  occ=0.18  [3(111)]
  Na2 : (0.04764, 0.04764, 0.04764)  occ=0.66  [3(111)]
  Na3 : (0.06940, 0.06940, 0.06940)  occ=0.25  [3(111)]
  Na4 : (0.23500, 0.23500, 0.23500)  occ=0.97  [3(111)]
  Na5 : (0.39985, 0.27650, 0.13492)  occ=0.11
  Na6 : (0.47426, 0.30020, 0.20505)  occ=0.11
  Na61: (0.51600, 0.37764, 0.10094)  occ=0.09

====================================================================
  文件列表
====================================================================
  最终GPX: refine_011_final.gpx
  最终CIF: Phase_1_export_final.cif
  拟合图:  refine_011_final_plot.png
  Rwp汇总: refinement_summary.csv / refinement_summary.txt
